Repository: langbeck/g-steels

File: specs.json (part 1 of 2)
{
    "columns": [
        "C",
        "Mn",
        "Si",
        "S",
        "P",
        "Cu",
        "Cr",
        "Ni",
        "Mo",
        "As",
        "Zn",
        "Pb",
        "Nb",
        "Sn",
        "V",
        "N2 ppm",
        "Ceq"
    ],
    "rows": [
        {
            "code": "GG 1006-A",
            "color": "LB",
            "info": {
                "C": {
                    "max": 0.07
                },
                "Mn": {
                    "min": 0.3,
                    "max": 0.5
                },
                "Si": {
                    "min": 0.12,
                    "max": 0.2
                },
                "S": {
                    "max": 0.03
                },
                "P": {
                    "max": 0.025
                },
                "Cu": {
                    "max": 0.17
                },
                "Cr": {
                    "max": 0.1
                },
                "Ni": {
                    "max": 0.15
                },
                "Mo": {
                    "max": 0.025
                },
                "As": {
                    "max": 0.025
                },
                "Zn": {
                    "max": 0.05
                },
                "Pb": {
                    "max": 0.1
                },
                "Nb": {},
                "Sn": {
                    "max": 0.025
                },
                "V": {},
                "N2 ppm": {
                    "max": 90
                },
                "Ceq": {}
            }
        },
        {
            "code": "GG 1008-A",
            "color": "V",
            "info": {
                "C": {
                    "max": 0.1
                },
                "Mn": {
                    "min": 0.3,
                    "max": 0.6
                },
                "Si": {
                    "min": 0.05,
                    "max": 0.2
                },
                "S": {
                    "max": 0.04
                },
                "P": {
                    "max": 0.035
                },
                "Cu": {
                    "max": 0.17
                },
                "Cr": {
                    "max": 0.15
                },
                "Ni": {
                    "max": 0.15
                },
                "Mo": {
                    "max": 0.025
                },
                "As": {
                    "max": 0.025
                },
                "Zn": {
                    "max": 0.05
                },
                "Pb": {
                    "max": 0.1
                },
                "Nb": {},
                "Sn": {
                    "max": 0.025
                },
                "V": {},
                "N2 ppm": {
                    "max": 100
                },
                "Ceq": {}
            }
        },
        {
            "code": "GG 1008-X",
            "color": "V1",
            "info": {
                "C": {
                    "min": 0.05,
                    "max": 0.1
                },
                "Mn": {
                    "min": 0.3,
                    "max": 0.6
                },
                "Si": {
                    "min": 0.05,
                    "max": 0.2
                },
                "S": {
                    "max": 0.04
                },
                "P": {
                    "max": 0.035
                },
                "Cu": {
                    "max": 0.17
                },
                "Cr": {
                    "max": 0.15
                },
                "Ni": {
                    "max": 0.15
                },
                "Mo": {
                    "max": 0.025
                },
                "As": {
                    "max": 0.025
                },
                "Zn": {
                    "max": 0.05
                },
                "Pb": {
                    "max": 0.1
                },
                "Nb": {},
                "Sn": {
                    "max": 0.025
                },
                "V": {},
                "N2 ppm": {
                    "max": 90
                },
                "Ceq": {}
            }
        },
        {
            "code": "GG 1009-A",
            "color": "AR",
            "info": {
                "C": {
                    "min": 0.09,
                    "max": 0.18
                },
                "Mn": {
                    "min": 0.3,
                    "max": 0.9
                },
                "Si": {
                    "min": 0.07,
                    "max": 0.17
                },
                "S": {
                    "max": 0.05
                },
                "P": {
                    "max": 0.04
                },
                "Cu": {
                    "max": 0.45
                },
                "Cr": {
                    "max": 0.5
                },
                "Ni": {
                    "max": 0.4
                },
                "Mo": {
                    "max": 0.085
                },
                "As": {
                    "max": 0.05
                },
                "Zn": {
                    "max": 0.05
                },
                "Pb": {
                    "max": 0.1
                },
                "Nb": {},
                "Sn": {
                    "max": 0.15
                },
                "V": {},
                "N2 ppm": {
                    "max": 120
                },
                "Ceq": {}
            }
        },
        {
            "code": "GG 1013-A",
            "color": "A",
            "info": {
                "C": {
                    "min": 0.11,
                    "max": 0.15
                },
                "Mn": {
                    "min": 0.4,
                    "max": 0.7
                },
                "Si": {
                    "min": 0.07,
                    "max": 0.2
                },
                "S": {
                    "max": 0.05
                },
                "P": {
                    "max": 0.045
                },
                "Cu": {
                    "max": 0.45
                },
                "Cr": {
                    "max": 0.4
                },
                "Ni": {
                    "max": 0.3
                },
                "Mo": {
                    "max": 0.085
                },
                "As": {
                    "max": 0.05
                },
                "Zn": {
                    "max": 0.05
                },
                "Pb": {
                    "max": 0.1
                },
                "Nb": {},
                "Sn": {
                    "max": 0.1
                },
                "V": {},
                "N2 ppm": {
                    "max": 90
                },
                "Ceq": {}
            }
        },
        {
            "code": "GG 1013-X",
            "color": "VB",
            "info": {
                "C": {
                    "min": 0.08,
                    "max": 0.14
                },
                "Mn": {
                    "min": 0.6,
                    "max": 0.9
                },
                "Si": {
                    "min": 0.1,
                    "max": 0.25
                },
                "S": {
                    "max": 0.05
                },
                "P": {
                    "max": 0.045
                },
                "Cu": {
                    "max": 0.4
                },
                "Cr": {
                    "max": 0.35
                },
                "Ni": {
                    "max": 0.3
                },
                "Mo": {
                    "max": 0.04
                },
                "As": {
                    "max": 0.05
                },
                "Zn": {
                    "max": 0.05
                },
                "Pb": {
                    "max": 0.1
                },
                "Nb": {},
                "Sn": {
                    "max": 0.15
                },
                "V": {},
                "N2 ppm": {
                    "max": 100
                },
                "Ceq": {}
            }
        },
        {
            "code": "GG 1015-A",
            "color": "A1",
            "info": {
                "C": {
                    "min": 0.13,
                    "max": 0.23
                },
                "Mn": {
                    "min": 0.45,
                    "max": 0.9
                },
                "Si": {
                    "min": 0.15,
                    "max": 0.3
                },
                "S": {
                    "max": 0.05
                },
                "P": {
                    "max": 0.04
                },
                "Cu": {
                    "max": 0.35
                },
                "Cr": {
                    "max": 0.35
                },
                "Ni": {
                    "max": 0.35
                },
                "Mo": {
                    "max": 0.05
                },
                "As": {
                    "max": 0.05
                },
                "Zn": {
                    "max": 0.05
                },
                "Pb": {
                    "max": 0.1
                },
                "Nb": {},
                "Sn": {
                    "max": 0.15
                },
                "V": {},
                "N2 ppm": {
                    "max": 120
                },
                "Ceq": {}
            }
        },
        {
            "code": "GG 1015-B",
            "color": "AB",
            "info": {
                "C": {
                    "min": 0.13,
                    "max": 0.23
                },
                "Mn": {
                    "min": 0.6,
                    "max": 0.9
                },
                "Si": {
                    "min": 0.15,
                    "max": 0.3
                },
                "S": {
                    "max": 0.05
                },
                "P": {
                    "max": 0.04
                },
                "Cu": {
                    "max": 0.35
                },
                "Cr": {
                    "max": 0.35
                },
                "Ni": {
                    "max": 0.35
                },
                "Mo": {
                    "max": 0.05
                },
                "As": {
                    "max": 0.03
                },
                "Zn": {
                    "max": 0.05
                },
                "Pb": {
                    "max": 0.1
                },
                "Nb": {},
                "Sn": {
                    "max": 0.15
                },
                "V": {},
                "N2 ppm": {
                    "max": 100
                },
                "Ceq": {}
            }
        },
        {
            "code": "GG 1015-C",
            "color": "A3",
            "info": {
                "C": {
                    "min": 0.13,
                    "max": 0.23
                },
                "Mn": {
                    "min": 0.45,
                    "max": 0.9
                },
                "Si": {
                    "min": 0.1,
                    "max": 0.25
                },
                "S": {
                    "max": 0.05
                },
                "P": {
                    "max": 0.05
                },
                "Cu": {
                    "max": 0.5
                },
                "Cr": {
                    "max": 0.5
                },
                "Ni": {
                    "max": 0.45
                },
                "Mo": {
                    "max": 0.1
                },
                "As": {
                    "max": 0.05
                },
                "Zn": {
                    "max": 0.05
                },
                "Pb": {
                    "max": 0.1
                },
                "Nb": {},
                "Sn": {
                    "max": 0.15
                },
                "V": {},
                "N2 ppm": {
                    "max": 100
                },
                "Ceq": {}
            }
        },
        {
            "code": "GG 1015-E",
            "color": "A2",
            "info": {
                "C": {
                    "min": 0.13,
                    "max": 0.17
                },
                "Mn": {
                    "min": 0.6,
                    "max": 0.9
                },
                "Si": {
                    "min": 0.1,
                    "max": 0.25
                },
                "S": {
                    "max": 0.05
                },
                "P": {
                    "max": 0.045
                },
                "Cu": {
                    "max": 0.45
                },
                "Cr": {
                    "max": 0.4
                },
                "Ni": {
                    "max": 0.3
                },
                "Mo": {
                    "max": 0.085
                },
                "As": {
                    "max": 0.03
                },
                "Zn": {
                    "max": 0.05
                },
                "Pb": {
                    "max": 0.1
                },
                "Nb": {},
                "Sn": {
                    "max": 0.15
                },
                "V": {},
                "N2 ppm": {
                    "max": 100
                },
                "Ceq": {
                    "max": 0.36
                }
            }
        },
        {
            "code": "GG 1020-A",
            "color": "Cz",
            "info": {
                "C": {
                    "min": 0.18,
                    "max": 0.23
                },
                "Mn": {
                    "min": 0.3,
                    "max": 0.6
                },
                "Si": {
                    "min": 0.1,
                    "max": 0.2
                },
                "S": {
                    "max": 0.05
                },
                "P": {
                    "max": 0.04
                },
                "Cu": {
                    "max": 0.4
                },
                "Cr": {
                    "max": 0.2
                },
                "Ni": {
                    "max": 0.2
                },
                "Mo": {
                    "max": 0.04
                },
                "As": {
                    "max": 0.03
                },
                "Zn": {
                    "max": 0.05
                },
                "Pb": {
                    "max": 0.1
                },
                "Nb": {},
                "Sn": {
                    "max": 0.05
                },
                "V": {},
                "N2 ppm": {
                    "max": 100
                },
                "Ceq": {}
            }
        },
        {
            "code": "GG 1020-E",
            "color": "CzA",
            "info": {
                "C": {
                    "min": 0.18,
                    "max": 0.22
                },
                "Mn": {
                    "min": 0.6,
                    "max": 0.9
                },
                "Si": {
                    "min": 0.1,
                    "max": 0.25
                },
                "S": {
                    "max": 0.05
                },
                "P": {
                    "max": 0.045
                },
                "Cu": {
                    "max": 0.4
                },
                "Cr": {
                    "max": 0.35
                },
                "Ni": {
                    "max": 0.3
                },
                "Mo": {
                    "max": 0.04
                },
                "As": {
                    "max": 0.05
                },
                "Zn": {
                    "max": 0.05
                },
                "Pb": {
                    "max": 0.1
                },
                "Nb": {},
                "Sn": {
                    "max": 0.15
                },
                "V": {},
                "N2 ppm": {
                    "max": 100
                },
                "Ceq": {}
            }
        },
        {
            "code": "GG 1022-A",
            "color": "P1",
            "info": {
                "C": {
                    "min": 0.2,
                    "max": 0.25
                },
                "Mn": {
                    "min": 0.6,
                    "max": 0.9
                },
                "Si": {
                    "min": 0.1,
                    "max": 0.3
                },
                "S": {
                    "max": 0.04
                },
                "P": {
                    "max": 0.04
                },
                "Cu": {
                    "max": 0.2
                },
                "Cr": {
                    "max": 0.2
                },
                "Ni": {
                    "max": 0.2
                },
                "Mo": {
                    "max": 0.025
                },
                "As": {
                    "max": 0.025
                },
                "Zn": {
                    "max": 0.05
                },
                "Pb": {
                    "max": 0.1
                },
                "Nb": {},
                "Sn": {
                    "max": 0.025
                },
                "V": {},
                "N2 ppm": {
                    "max": 100
                },
                "Ceq": {}
            }
        },
        {
            "code": "GG 1025-A",
            "color": "P",
            "info": {
                "C": {
                    "min": 0.18,
                    "max": 0.33
                },
                "Mn": {
                    "min": 0.45,
                    "max": 0.9
                },
                "Si": {
                    "min": 0.05,
                    "max": 0.25
                },
                "S": {
                    "max": 0.05
                },
                "P": {
                    "max": 0.06
                },
                "Cu": {
                    "max": 0.6
                },
                "Cr": {
                    "max": 0.5
                },
                "Ni": {
                    "max": 0.5
                },
                "Mo": {
                    "max": 0.085
                },
                "As": {
                    "max": 0.05
                },
                "Zn": {
                    "max": 0.05
                },
                "Pb": {
                    "max": 0.1
                },
                "Nb": {},
                "Sn": {
                    "max": 0.15
                },
                "V": {},
                "N2 ppm": {
                    "max": 130
                },
                "Ceq": {}
            }
        },
        {
            "code": "GG 1028-A",
            "color": "PAm",
            "info": {
                "C": {
                    "min": 0.27,
                    "max": 0.31
                },
                "Mn": {
                    "min": 0.6,
                    "max": 0.9
                },
                "Si": {
                    "min": 0.1,
                    "max": 0.3
                },
                "S": {
                    "max": 0.04
                },
                "P": {
                    "max": 0.04
                },
                "Cu": {
                    "max": 0.17
                },
                "Cr": {
                    "max": 0.15
                },
                "Ni": {
                    "max": 0.15
                },
                "Mo": {
                    "max": 0.025
                },
                "As": {
                    "max": 0.025
                },
                "Zn": {
                    "max": 0.05
                },
                "Pb": {
                    "max": 0.1
                },
                "Nb": {},
                "Sn": {
                    "max": 0.025
                },
                "V": {},
                "N2 ppm": {
                    "max": 100
                },
                "Ceq": {}
            }
        },
        {
            "code": "GG 1030-A",
            "color": "VAm",
            "info": {
                "C": {
                    "min": 0.28,
                    "max": 0.34
                },
                "Mn": {
                    "min": 0.6,
                    "max": 0.9
                },
                "Si": {
                    "min": 0.1,
                    "max": 0.3
                },
                "S": {
                    "max": 0.04
                },
                "P": {
                    "max": 0.04
                },
                "Cu": {
                    "max": 0.17
                },
                "Cr": {
                    "max": 0.08
                },
                "Ni": {
                    "max": 0.09
                },
                "Mo": {
                    "max": 0.025
                },
                "As": {
                    "max": 0.025
                },
                "Zn": {
                    "max": 0.05
                },
                "Pb": {
                    "max": 0.1
                },
                "Nb": {},
                "Sn": {
                    "max": 0.025
                },
                "V": {},
                "N2 ppm": {
                    "max": 100
                },
                "Ceq": {}
            }
        },
        {
            "code": "GG 1035-A",
            "color": "MV",
            "info": {
                "C": {
                    "min": 0.32,
                    "max": 0.38
                },
                "Mn": {
                    "min": 0.6,
                    "max": 0.9
                },
                "Si": {
                    "min": 0.15,
                    "max": 0.3
                },
                "S": {
                    "max": 0.035
                },
                "P": {
                    "max": 0.035
                },
                "Cu": {
                    "max": 0.35
                },
                "Cr": {
                    "max": 0.2
                },
                "Ni": {
                    "max": 0.25
                },
                "Mo": {
                    "max": 0.06
                },
                "As": {
                    "max": 0.025
                },
                "Zn": {
                    "max": 0.05
                },
                "Pb": {
                    "max": 0.1
                },
                "Nb": {},
                "Sn": {
                    "max": 0.05
                },
                "V": {},
                "N2 ppm": {
                    "max": 100
                },
                "Ceq": {}
            }
        },
        {
            "code": "GG 1045-A",
            "color": "L1",
            "info": {
                "C": {
                    "min": 0.43,
                    "max": 0.48
                },
                "Mn": {
                    "min": 0.6,
                    "max": 0.9
                },
                "Si": {
                    "min": 0.15,
                    "max": 0.3
                },
                "S": {
                    "max": 0.03
                },
                "P": {
                    "max": 0.03
                },
                "Cu": {
                    "max": 0.35
                },
                "Cr": {
                    "max": 0.2
                },
                "Ni": {
                    "max": 0.25
                },
                "Mo": {
                    "max": 0.06
                },
                "As": {
                    "max": 0.025
                },
                "Zn": {
                    "max": 0.05
                },
                "Pb": {
                    "max": 0.1
                },
                "Nb": {},
                "Sn": {
                    "max": 0.025
                },
                "V": {},
                "N2 ppm": {
                    "max": 100
                },
                "Ceq": {}
            }
        },
        {
            "code": "GG 1045-B",
            "color": "PA",
            "info": {
                "C": {
                    "min": 0.4,
                    "max": 0.46
                },
                "Mn": {
                    "min": 0.6,
                    "max": 0.9
                },
                "Si": {
                    "min": 0.15,
                    "max": 0.3
                },
                "S": {
                    "max": 0.05
                },
                "P": {
                    "max": 0.04
                },
                "Cu": {
                    "max": 0.35
                },
                "Cr": {
                    "max": 0.2
                },
                "Ni": {
                    "max": 0.2
                },
                "Mo": {
                    "max": 0.04
                },
                "As": {
                    "max": 0.04
                },
                "Zn": {
                    "max": 0.05
                },
                "Pb": {
                    "max": 0.1
                },
                "Nb": {},
                "Sn": {
                    "max": 0.05
                },
                "V": {},
                "N2 ppm": {
                    "max": 100
                },
                "Ceq": {}
            }
        },
        {
            "code": "GG 1045-D",
            "color": "L2",
            "info": {
                "C": {
                    "min": 0.45,
                    "max": 0.5
                },
                "Mn": {
                    "min": 0.6,
                    "max": 0.9
                },
                "Si": {
                    "min": 0.15,
                    "max": 0.3
                },
                "S": {
                    "max": 0.03
                },
                "P": {
                    "max": 0.03
                },
                "Cu": {
                    "max": 0.2
                },
                "Cr": {
                    "max": 0.2
                },
                "Ni": {
                    "max": 0.2
                },
                "Mo": {
                    "max": 0.025
                },
                "As": {
                    "max": 0.025
                },
                "Zn": {
                    "max": 0.05
                },
                "Pb": {
                    "max": 0.1
                },
                "Nb": {},
                "Sn": {
                    "max": 0.05
                },
                "V": {},
                "N2 ppm": {
                    "max": 90
                },
                "Ceq": {}
            }
        },
        {
            "code": "GG 1045-E",
            "color": "MAm",
            "info": {
                "C": {
                    "min": 0.42,
                    "max": 0.47
                },
                "Mn": {
                    "min": 0.6,
                    "max": 0.8
                },
                "Si": {
                    "min": 0.15,
                    "max": 0.3
                },
                "S": {
                    "max": 0.035
                },
                "P": {
                    "max": 0.035
                },
                "Cu": {
                    "max": 0.2
                },
                "Cr": {
                    "min": 0.2,
                    "max": 0.28
                },
                "Ni": {
                    "max": 0.09
                },
                "Mo": {
                    "max": 0.025
                },
                "As": {
                    "max": 0.025
                },
                "Zn": {
                    "max": 0.05
                },
                "Pb": {
                    "max": 0.1
                },
                "Nb": {
                    "min": 0.025,
                    "max": 0.045
                },
                "Sn": {
                    "max": 0.05
                },
                "V": {},
                "N2 ppm": {
                    "max": 90
                },
                "Ceq": {}
            }
        },
        {
            "code": "GG 1045-F",
            "color": "MAm 1",
            "info": {
                "C": {
                    "min": 0.42,
                    "max": 0.47
                },
                "Mn": {
                    "min": 0.7,
                    "max": 0.9
                },
                "Si": {
                    "min": 0.15,
                    "max": 0.3
                },
                "S": {
                    "max": 0.035
                },
                "P": {
                    "max": 0.035
                },
                "Cu": {
                    "max": 0.2
                },
                "Cr": {
                    "min": 0.2,
                    "max": 0.28
                },
                "Ni": {
                    "max": 0.09
                },
                "Mo": {
                    "max": 0.025
                },
                "As": {
                    "max": 0.025
                },
                "Zn": {
                    "max": 0.05
                },
                "Pb": {
                    "max": 0.1
                },
                "Nb": {
                    "min": 0.025,
                    "max": 0.045
                },
                "Sn": {
                    "max": 0.05
                },
                "V": {},
                "N2 ppm": {
                    "max": 90
                },
                "Ceq": {}
            }
        },
        {
            "code": "GG 1045-T",
            "color": "MAm 2",
            "info": {
                "C": {
                    "min": 0.42,
                    "max": 0.47
                },
                "Mn": {
                    "min": 0.6,
                    "max": 0.8
                },
                "Si": {
                    "min": 0.15,
                    "max": 0.3
                },
                "S": {
                    "max": 0.035
                },
                "P": {
                    "max": 0.035
                },
                "Cu": {
                    "max": 0.2
                },
                "Cr": {
                    "min": 0.2,
                    "max": 0.28
                },
                "Ni": {
                    "max": 0.09
                },
                "Mo": {
                    "max": 0.025
                },
                "As": {
                    "max": 0.025
                },
                "Zn": {
                    "max": 0.05
                },
                "Pb": {
                    "max": 0.1
                },
                "Nb": {},
                "Sn": {
                    "max": 0.05
                },
                "V": {
                    "min": 0.03,
                    "max": 0.05
                },
                "N2 ppm": {
                    "max": 90
                },
                "Ceq": {}
            }
        },
        {
            "code": "GG 1050-A",
            "color": "PB",
            "info": {
                "C": {
                    "min": 0.48,
                    "max": 0.54
                },
                "Mn": {
                    "min": 0.6,
                    "max": 0.9
                },
                "Si": {
                    "min": 0.15,
                    "max": 0.3
                },
                "S": {
                    "max": 0.035
                },
                "P": {
                    "max": 0.035
                },
                "Cu": {
                    "max": 0.17
                },
                "Cr": {
                    "max": 0.1
                },
                "Ni": {
                    "max": 0.09
                },
                "Mo": {
                    "max": 0.025
                },
                "As": {
                    "max": 0.025
                },
                "Zn": {
                    "max": 0.05
                },
                "Pb": {
                    "max": 0.1
                },
                "Nb": {},
                "Sn": {
                    "max": 0.025
                },
                "V": {},
                "N2 ppm": {
                    "max": 100
                },
                "Ceq": {}
            }
        },
        {
            "code": "GG 1060-A",
            "color": "MVm",
            "info": {
                "C": {
                    "min": 0.55,
                    "max": 0.63
                },
                "Mn": {
                    "min": 0.6,
                    "max": 0.9
                },
                "Si": {
                    "min": 0.15,
                    "max": 0.3
                },
                "S": {
                    "max": 0.05
                },
                "P": {
                    "max": 0.04
                },
                "Cu": {
                    "max": 0.35
                },
                "Cr": {
                    "max": 0.2
                },
                "Ni": {
                    "max": 0.2
                },
                "Mo": {
                    "max": 0.04
                },
                "As": {
                    "max": 0.03
                },
                "Zn": {
                    "max": 0.05
                },
                "Pb": {
                    "max": 0.1
                },
                "Nb": {},
                "Sn": {
                    "max": 0.05
                },
                "V": {},
                "N2 ppm": {
                    "max": 90
                },
                "Ceq": {}
            }
        },
        {
            "code": "GG 1070-A",
            "color": "PR",
            "info": {
                "C": {
                    "min": 0.65,
                    "max": 0.73
                },
                "Mn": {
                    "min": 0.6,
                    "max": 0.9
                },
                "Si": {
                    "min": 0.15,
                    "max": 0.3
                },
                "S": {
                    "max": 0.05
                },
                "P": {
                    "max": 0.04
                },
                "Cu": {
                    "max": 0.35
                },
                "Cr": {
                    "max": 0.2
                },
                "Ni": {
                    "max": 0.2
                },
                "Mo": {
                    "max": 0.04
                },
                "As": {
                    "max": 0.03
                },
                "Zn": {},
                "Pb": {
                    "max": 0.1
                },
                "Nb": {},
                "Sn": {
                    "max": 0.05
                },
                "V": {},
                "N2 ppm": {
                    "max": 90
                },
                "Ceq": {}
            }
        },
        {
            "code": "GG 1514-A",
            "color": "M",
            "info": {
                "C": {
                    "min": 0.11,
                    "max": 0.16
                },
                "Mn": {
                    "min": 0.85,
                    "max": 1.1
                },
                "Si": {
                    "min": 0.25,
                    "max": 0.35
                },
                "S": {
                    "max": 0.05
                },
                "P": {
                    "max": 0.03
                },
                "Cu": {
                    "min": 0.3,
                    "max": 0.5
                },
                "Cr": {
                    "min": 0.4,
                    "max": 0.7
                },
                "Ni": {
                    "max": 0.2
                },
                "Mo": {
                    "max": 0.04
                },
                "As": {
                    "max": 0.03
                },
                "Zn": {
                    "max": 0.05
                },
                "Pb": {
                    "max": 0.1
                },
                "Nb": {
                    "min": 0.005,
                    "max": 0.05
                },
                "Sn": {
                    "max": 0.05
                },
                "V": {
                    "min": 0.022,
                    "max": 0.035
                },
                "N2 ppm": {
                    "max": 120
                },
                "Ceq": {}
            }
        },
        {
            "code": "GG 1550-R",
            "color": "Vm 1",
            "info": {
                "C": {
                    "min": 0.46,
                    "max": 0.51
                },
                "Mn": {
                    "min": 1.3,
                    "max": 1.5
                },
                "Si": {
                    "min": 0.15,
                    "max": 0.3
                },
                "S": {
                    "max": 0.03
                },
                "P": {
                    "max": 0.03
                },
                "Cu": {
                    "max": 0.17
                },
                "Cr": {
                    "max": 0.12
                },
                "Ni": {
                    "max": 0.09
                },
                "Mo": {
                    "max": 0.025
                },
                "As": {
                    "max": 0.025
                },
                "Zn": {
                    "max": 0.05
                },
                "Pb": {
                    "max": 0.1
                },
                "Nb": {},
                "Sn": {
                    "max": 0.025
                },
                "V": {
                    "min": 0.028,
                    "max": 0.035
                },
                "N2 ppm": {
                    "max": 90
                },
                "Ceq": {
                    "min": 0.74,
                    "max": 0.9
                }
            }
        },
        {
            "code": "GG 1623",
            "color": "P2",
            "info": {
                "C": {
                    "min": 0.21,
                    "max": 0.25
                },
                "Mn": {
                    "min": 1.2,
                    "max": 1.35
                },
                "Si": {
                    "min": 0.25,
                    "max": 0.35
                },
                "S": {
                    "max": 0.03
                },
                "P": {
                    "max": 0.04
                },
                "Cu": {
                    "max": 0.35
                },
                "Cr": {
                    "max": 0.35
                },
                "Ni": {
                    "max": 0.35
                },
                "Mo": {
                    "max": 0.05
                },
                "As": {
                    "max": 0.05
                },
                "Zn": {
                    "max": 0.05
                },
                "Pb": {
                    "max": 0.1
                },
                "Nb": {},
                "Sn": {
                    "max": 0.15
                },
                "V": {
                    "min": 0.015,
                    "max": 0.03
                },
                "N2 ppm": {
                    "max": 120
                },
                "Ceq": {}
            }
        },
        {
            "code": "GG 1627",
            "color": "Vm 2",
            "info": {
                "C": {
